Repository: Lukeasargen/hw_help

Requirements: pip install numpy pillow


Notes:
    - Compression = Positive Stress
    - Check units


hookes_law.py
    Prints out the strain values for general hooke's law. 
    --v Possion Ratio.
    --e Elastic Modulus.
    --sx Stress X Axis.
    --sy Stress Y Axis.
    --sz Stress Z Axis.
    Example: python hookes_law.py --v 0.32 --e 200e9 --sx 32000 --sy -10000 --sz -15000


pressure_vessel.py
    Calculates the stress for an element on the surface of a pressure vessel. It also can calculate the stress for axial force, moment, and torque applied to a tubular shaft. For solid shafts you can use 0 for inner radius and set the thickness to the radius. Use --v to see the direction conventions.
    --ri Inner Radius.
    --d Wall Thickness.
    --f Axial Force. Positive Compression
    --t Torque. Use --v to check direction.
    --m Moment. Use --v to check direction.
    --p Pressure.
    --v Generate Visual.
    Example: python pressure_vessel.py --ri 1.25 --d 0.02 --f 100 --t -50 --m 35 --p 10 --v


stress_element_mohrs.py
    Calculates the stress tranformation equations for a given stress element. Use the --deg argument to find the stress at a cut plane given the angle of the plane. 
    --sx Stress X Axis.
    --sy Stress Y Axis.
    --txy Shear Stress.
    --deg Angle of cut plane positive in ccw direction from X axis in DEGREES. This output is only printed and is not shown in the visualization.
    --v Generate Visual.
    Example: python stress_element_mohrs.py --sx 125 --sy -13 --txy 44 --deg 15 --v

File: ie312/metal_forming_lab.csv
Measurement,Material,Initial,Cold Rolling - Pass 1,Cold Rolling - Pass 2,Cold Rolling - Pass 3,"Hot Rolling (700F,  3 Passes)"
Thickness (mm),AL 6061-T6,3.5,2.46,2.08,1.61,
Thickness (mm),AL 6061-0,3.2,2.73,2.04,1.63,
Thickness (mm),Brass 360-H02,3.36,2.7,2.3,1.72,1.64
Thickness (mm),Brass 360-0,3.23,2.72,2.25,1.8,
Width (mm),AL 6061-T6,25.5,25.36,25.52,25.63,
Width (mm),AL 6061-0,25.37,25.46,25.54,25.7,
Width (mm),Brass 360-H02,25.61,25.33,26.19,26.12,25.66
Width (mm),Brass 360-0,24.3,24.51,25.7,26.01,
Length (mm),AL 6061-T6,50.35,63.5,77.79,101.6,
Length (mm),AL 6061-0,50.35,60.96,74.4,92.87,
Length (mm),Brass 360-H02,51.51,61.38,72.62,85.72,98.34
Length (mm),Brass 360-0,50.92,59.51,69.85,88.9,
Vickers Hardness (HV),AL 6061-T6,164,,,175,
Vickers Hardness (HV),AL 6061-0,102,,,143,
Vickers Hardness (HV),Brass 360-H02,300,,,337,242
Vickers Hardness (HV),Brass 360-0,235,,,305,
Volume (mm^3),AL 6061-T6,4493.7375,3961.4856,4129.217664,4192.45288,
Volume (mm^3),AL 6061-0,4087.6144,4237.073568,3876.35904,3890.41717,
Volume (mm^3),Brass 360-H02,4432.414896,4197.83958,4374.41094,3851.091008,4138.383216
Volume (mm^3),Brass 360-0,3996.65988,3967.365072,4039.07625,4162.1202,
